Repository: HannahCarolyn/Premier_Nanoindentation

- Details of file structure -

* Need to add note about check of column headers in these files

Within your base directory, have four folders named: Area_Function, Coordinate_Data, Indent_Data,
Load_Function. 

Inside the Area_Function folder you should have a single file created from the tip calibration
on the Hysitron Triboscan software. Change the file extension of this file from .ara to .txt. 
This file can have any name.

If using mapping data, within the Indent_Data folder you should have the output text files from 
the XPM analysis sub-tab in the Hysitron Triboscan software (file --> export curves to text). 
These files have the depth and load data for each indent.

File: Example_Mapping_Data/Coordinate_Data/231122mapping_00003 LC.txt
Number of Data Points = 81
         
File	hc(nm)	Pmax(µN)	S(µN/nm)	A(nm^2)	hmax(nm)	heff(nm)	Er(GPa)	H(GPa)	A	hf(nm)	m	X(mm)	Y(mm)	Drift(nm/s)
231122mapping_00003 LC.hys	345.972976	10999.610191	74.068602	3317692.054258	429.062025	457.352257	36.028895	3.315440	0.000071	0.034647	3.079461	-114.746800	-21.776200	0.000000
231122mapping_00003 LC.hys	413.254711	10999.514217	204.083796	4639518.528179	429.062025	453.677497	83.947332	2.370831	0.000000	184.192256	5.000000	-114.741800	-21.776200	0.000000
231122mapping_00003 LC.hys	351.065038	10999.560669	257.532770	3409888.861725	429.062025	383.098517	123.565495	3.225783	0.105421	277.235923	2.478561	-114.736800	-21.776200	0.000000
231122mapping_00003 LC.hys	394.109366	10999.528311	241.088323	4240564.208892	429.062025	428.327723	103.728759	2.593883	0.000679	277.369014	3.308722	-114.731800	-21.776200	0.000000
231122mapping_00003 LC.hys	416.495026	10999.576809	248.988698	4708836.885689	429.062025	449.627786	101.661764	2.335943	0.001104	306.261767	3.245263	-114.726800	-21.776200	0.000000
231122mapping_00003 LC.hys	381.612642	10999.562036	306.262240	3989946.734692	429.062025	408.549268	135.845337	2.756819	0.000030	265.753168	3.975890	-114.721800	-21.776200	0.000000
231122mapping_00003 LC.hys	390.487887	10999.534531	262.485365	4167140.764894	429.062025	421.916881	113.925472	2.639588	0.000010	251.795604	4.059658	-114.716800	-21.776200	0.000000
231122mapping_00003 LC.hys	374.138034	10999.559582	169.852275	3843742.833646	429.062025	422.707708	76.758952	2.861679	0.063837	267.860377	2.391111	-114.711800	-21.776200	0.000000
231122mapping_00003 LC.hys	376.639894	10999.557156	134.434461	3892371.310768	429.062025	438.005617	60.372382	2.825927	1.676151	293.422821	1.767063	-114.706800	-21.776200	0.000000
231122mapping_00003 LC.hys	374.706544	10999.541088	75.674650	3854765.706809	429.062025	483.721331	34.149650	2.853491	0.002831	111.204353	2.562843	-114.746800	-21.781200	0.000000
231122mapping_00003 LC.hys	387.577898	10999.600640	650.383731	4108613.046201	429.062025	400.262257	284.286919	2.677205	113.671811	376.009917	1.433991	-114.741800	-21.781200	0.000000
231122mapping_00003 LC.hys	382.562277	10999.553517	611.778615	4008719.787629	429.062025	396.047000	270.723696	2.743907	0.266969	346.974122	2.729360	-114.736800	-21.781200	0.000000
231122mapping_00003 LC.hys	390.866793	10995.556563	456.457059	4174792.441701	429.062025	408.933481	197.932592	2.633797	0.101722	342.415245	2.761363	-114.731800	-21.781200	0.000000
231122mapping_00003 LC.hys	394.460178	10995.555900	455.922057	4247711.243301	429.062025	412.548066	195.996330	2.588584	0.000000	291.962149	5.000000	-114.726800	-21.781200	0.000000
231122mapping_00003 LC.hys	373.545199	10995.497235	542.944795	3832265.379161	429.062025	388.733894	245.732565	2.869190	0.000005	293.508606	4.702113	-114.721800	-21.781200	0.000000
231122mapping_00003 LC.hys	382.091522	10995.588184	357.200696	3999407.997482	429.062025	405.178518	158.252023	2.749304	0.000077	284.548282	3.918772	-114.716800	-21.781200	0.000000
231122mapping_00003 LC.hys	339.388358	10995.492209	185.815470	3200375.297137	429.062025	383.769050	92.027207	3.435688	0.142777	248.159748	2.291694	-114.711800	-21.781200	0.000000
231122mapping_00003 LC.hys	385.253296	10995.549278	197.674984	4062160.354713	429.062025	426.971584	86.897646	2.706823	0.000179	236.876088	3.417485	-114.706800	-21.781200	0.000000
231122mapping_00003 LC.hys	363.138386	10995.520627	80.385877	3633621.491331	429.062025	465.726562	37.363258	3.026050	0.000009	0.034085	3.404577	-114.746800	-21.786200	0.000000
231122mapping_00003 LC.hys	378.347046	10995.570800	629.494307	3925731.033936	429.062025	391.447526	281.492200	2.800898	51.160562	363.331570	1.609633	-114.741800	-21.786200	0.000000
231122mapping_00003 LC.hys	392.576549	10995.534801	598.310244	4209407.939132	429.062025	406.359785	258.375160	2.612133	0.107147	353.031925	2.901778	-114.736800	-21.786200	0.000000
231122mapping_00003 LC.hys	369.219649	10995.486077	468.659502	3749048.386462	429.062025	386.815824	214.452806	2.932874	0.000000	269.507991	5.000000	-114.731800	-21.786200	0.000000
231122mapping_00003 LC.hys	382.139433	10995.521956	480.595743	4000355.193165	429.062025	399.298639	212.895005	2.748636	0.000001	284.903931	5.000000	-114.726800	-21.786200	0.000000
231122mapping_00003 LC.hys	389.302552	10995.521443	571.377200	4143249.849334	429.062025	403.735471	248.706522	2.653840	0.412161	353.628695	2.603776	-114.721800	-21.786200	0.000000
231122mapping_00003 LC.hys	378.288862	10995.521555	399.069402	3924591.684445	429.062025	398.953541	178.478546	2.801698	0.134912	326.260792	2.638297	-114.716800	-21.786200	0.000000
231122mapping_00003 LC.hys	387.408050	10995.429041	277.336485	4105209.891533	429.062025	417.142947	121.275801	2.678408	0.000015	257.519764	4.026158	-114.711800	-21.786200	0.000000
231122mapping_00003 LC.hys	382.936920	10995.499755	208.199576	4016138.280264	429.062025	422.546149	92.047149	2.737829	0.000293	244.765899	3.366266	-114.706800	-21.786200	0.000000
231122mapping_00003 LC.hys	380.167009	10995.533105	79.264659	3961454.211222	429.062025	484.206438	35.284755	2.775630	0.008333	148.149672	2.422568	-114.746800	-21.791200	0.000000
231122mapping_00003 LC.hys	366.365538	10995.553624	617.480663	3694647.129397	429.062025	379.720880	284.624124	2.976077	30.945158	349.143692	1.717132	-114.741800	-21.791200	0.000000
231122mapping_00003 LC.hys	397.080817	10995.551852	587.855428	4301293.831018	429.062025	411.109205	251.134168	2.556336	0.108592	357.074753	2.888845	-114.736800	-21.791200	0.000000
231122mapping_00003 LC.hys	363.046621	10995.527800	356.750665	3631893.760718	429.062025	386.162614	165.856712	3.027492	0.065629	302.427785	2.716782	-114.731800	-21.791200	0.000000
231122mapping_00003 LC.hys	326.197218	10995.525712	301.558530	2971812.280584	429.062025	353.543963	154.987174	3.699940	0.011980	246.433475	2.937566	-114.726800	-21.791200	0.000000
231122mapping_00003 LC.hys	338.262212	10995.581805	531.870192	3180526.061019	429.062025	353.767286	264.235400	3.457158	0.000013	260.268549	4.522652	-114.721800	-21.791200	0.000000
231122mapping_00003 LC.hys	395.041622	10995.596616	451.309828	4259570.300281	429.062025	413.314429	193.743314	2.581386	0.037719	341.571220	2.944671	-114.716800	-21.791200	0.000000
231122mapping_00003 LC.hys	355.981432	10995.601406	212.886517	3500123.681272	429.062025	394.718977	100.818746	3.141489	0.013791	253.030382	2.743242	-114.711800	-21.791200	0.000000
231122mapping_00003 LC.hys	362.626330	10995.527430	194.715382	3623985.909799	429.062025	404.978637	90.623710	3.034098	0.011838	250.929060	2.728002	-114.706800	-21.791200	0.000000
231122mapping_00003 LC.hys	389.700497	10995.477017	84.923141	4151262.837988	429.062025	486.807218	36.929273	2.648707	0.009839	173.125905	2.422705	-114.746800	-21.796200	0.000000
231122mapping_00003 LC.hys	372.138258	10995.610665	618.192467	3805096.280680	429.062025	385.478291	280.786169	2.889706	22.304110	353.616610	1.791319	-114.741800	-21.796200	0.000000
231122mapping_00003 LC.hys	399.908257	10995.530160	479.769136	4359486.200919	429.062025	417.097041	203.586736	2.522208	0.000001	302.505153	5.000000	-114.736800	-21.796200	0.000000
231122mapping_00003 LC.hys	386.419063	10995.537467	465.737689	4085422.513003	429.062025	404.125711	204.153920	2.691408	0.039270	334.369580	2.954659	-114.731800	-21.796200	0.000000
231122mapping_00003 LC.hys	381.177166	10984.582688	432.588278	3981352.892391	429.062025	400.221688	192.085348	2.759008	0.087361	330.075943	2.762438	-114.726800	-21.796200	0.000000
231122mapping_00003 LC.hys	371.873950	10984.617243	513.624965	3800003.239369	429.062025	387.913791	233.447361	2.890686	0.330244	332.459591	2.592959	-114.721800	-21.796200	0.000000
231122mapping_00003 LC.hys	383.675799	10984.593195	453.989945	4030789.567045	429.062025	401.822555	200.348456	2.725172	0.000001	285.584875	4.804068	-114.716800	-21.796200	0.000000
231122mapping_00003 LC.hys	446.219907	10984.575166	317.546769	5368984.821665	429.062025	472.163901	121.421736	2.045931	0.000001	313.344394	4.591222	-114.711800	-21.796200	0.000000
231122mapping_00003 LC.hys	344.498892	10984.577219	203.874654	3291242.033483	429.062025	384.908196	99.567627	3.337517	0.000100	194.805481	3.528322	-114.706800	-21.796200	0.000000
231122mapping_00003 LC.hys	308.112598	10984.579240	60.711954	2672467.532124	429.062025	443.809670	32.904313	4.110276	0.003527	0.000000	2.452944	-114.746800	-21.801200	0.000000
231122mapping_00003 LC.hys	367.628834	10984.593057	607.855655	3718676.617720	429.062025	381.182125	279.280802	2.953898	23.013575	349.056402	1.777745	-114.741800	-21.801200	0.000000
231122mapping_00003 LC.hys	359.446613	10984.552593	422.483561	3564442.468368	429.062025	378.946578	198.266271	3.081703	0.000000	248.946814	5.000000	-114.736800	-21.801200	0.000000
231122mapping_00003 LC.hys	392.963966	10984.580634	384.443775	4217271.635195	429.062025	414.393459	165.863901	2.604665	0.013693	327.409131	3.044320	-114.731800	-21.801200	0.000000
231122mapping_00003 LC.hys	375.847260	10984.609140	359.528247	3876931.391840	429.062025	398.761890	161.779611	2.833326	0.015353	307.510705	2.986668	-114.726800	-21.801200	0.000000
231122mapping_00003 LC.hys	376.380631	10984.589156	524.786369	3887317.641145	429.062025	392.079290	235.826366	2.825750	0.143665	334.107056	2.769611	-114.721800	-21.801200	0.000000
231122mapping_00003 LC.hys	326.490683	10984.573082	370.996148	2976803.419157	429.062025	348.696924	190.514989	3.690057	0.000076	231.872493	3.945662	-114.716800	-21.801200	0.000000
231122mapping_00003 LC.hys	428.675570	10984.572560	274.344736	4974059.288213	429.062025	458.705048	108.987322	2.208372	0.000029	302.297353	3.906354	-114.711800	-21.801200	0.000000
231122mapping_00003 LC.hys	364.684601	10984.581881	207.222942	3662796.149086	429.062025	404.440993	95.932617	2.998961	0.000275	225.549666	3.374765	-114.706800	-21.801200	0.000000
231122mapping_00003 LC.hys	390.039497	10984.574655	73.879748	4158095.094974	429.062025	501.550854	32.100591	2.641732	0.004682	132.577361	2.481632	-114.746800	-21.806200	0.000000
231122mapping_00003 LC.hys	367.114231	10984.568730	622.174033	3708878.682517	429.062025	380.355585	286.236752	2.961695	65.119198	352.995690	1.549685	-114.741800	-21.806200	0.000000
231122mapping_00003 LC.hys	351.669072	10984.591676	587.141409	3420910.707579	429.062025	365.700520	281.259156	3.211014	0.020371	305.454568	3.220228	-114.736800	-21.806200	0.000000
231122mapping_00003 LC.hys	369.795940	10984.595365	391.884900	3760081.842493	429.062025	390.818558	179.058404	2.921371	0.000009	268.629282	4.359208	-114.731800	-21.806200	0.000000
231122mapping_00003 LC.hys	370.941250	10984.596263	379.884675	3782058.342678	429.062025	392.627956	173.070278	2.904396	0.086142	314.607654	2.698207	-114.726800	-21.806200	0.000000
231122mapping_00003 LC.hys	373.743381	10984.603488	520.192042	3836100.314023	429.062025	389.580710	235.317136	2.863482	0.281123	334.009092	2.631676	-114.721800	-21.806200	0.000000
231122mapping_00003 LC.hys	362.457975	10984.595079	404.199035	3620820.731337	429.062025	382.840127	188.203020	3.033731	0.008624	297.031772	3.157481	-114.716800	-21.806200	0.000000
231122mapping_00003 LC.hys	388.502137	10984.585036	310.999386	4127156.523934	429.062025	414.992346	135.634100	2.661538	0.000001	255.932127	4.503368	-114.711800	-21.806200	0.000000
231122mapping_00003 LC.hys	282.270592	10984.562159	181.091156	2272827.271087	429.062025	327.763822	106.426273	4.832995	0.001166	141.430468	3.071886	-114.706800	-21.806200	0.000000
231122mapping_00003 LC.hys	308.653708	10984.620176	75.949354	2681189.144041	429.062025	417.126851	41.095587	4.096921	0.010786	74.353344	2.369989	-114.746800	-21.811200	0.000000
231122mapping_00003 LC.hys	356.449679	10984.610823	602.741159	3508780.265381	429.062025	370.117997	285.093681	3.130607	61.632583	341.851322	1.551033	-114.741800	-21.811200	0.000000
231122mapping_00003 LC.hys	372.130573	10984.623811	698.758693	3804948.152502	429.062025	383.920720	317.385938	2.886931	0.000454	319.710710	4.084555	-114.736800	-21.811200	0.000000
231122mapping_00003 LC.hys	343.582375	10984.595913	377.483512	3274850.900739	429.062025	365.407029	184.814929	3.354228	0.113920	288.502840	2.642798	-114.731800	-21.811200	0.000000
231122mapping_00003 LC.hys	351.297646	10984.597767	362.469015	3414131.131311	429.062025	374.026343	173.806341	3.217392	0.000000	222.501698	5.000000	-114.726800	-21.811200	0.000000
231122mapping_00003 LC.hys	343.620183	10984.609914	513.783978	3275526.241441	429.062025	359.655049	251.521344	3.353541	0.000005	260.115730	4.655760	-114.721800	-21.811200	0.000000
231122mapping_00003 LC.hys	461.478159	10973.585318	330.051264	5724839.379632	429.062025	486.414251	122.217832	1.916837	0.000004	340.516822	4.388140	-114.716800	-21.811200	0.000000
231122mapping_00003 LC.hys	414.699299	10973.578551	328.302003	4670357.616146	429.062025	439.768241	134.596353	2.349623	0.000001	285.946033	4.601975	-114.711800	-21.811200	0.000000
231122mapping_00003 LC.hys	383.356941	10973.538787	229.012518	4024463.586176	429.062025	419.294513	101.143982	2.726708	0.000002	217.368463	4.214100	-114.706800	-21.811200	0.000000
231122mapping_00003 LC.hys	421.678126	10973.542295	71.065260	4820797.141697	429.062025	537.489378	28.676936	2.276292	0.040450	204.818095	2.154397	-114.746800	-21.816200	0.000000
231122mapping_00003 LC.hys	414.982936	10973.582144	606.082197	4676424.825805	429.062025	428.562260	248.318672	2.346575	67.917940	400.847645	1.530707	-114.741800	-21.816200	0.000000
231122mapping_00003 LC.hys	346.671289	10973.603517	364.572324	3330259.709132	429.062025	369.246241	177.002530	3.295119	0.072472	287.676447	2.709966	-114.736800	-21.816200	0.000000
231122mapping_00003 LC.hys	394.541177	10973.586027	411.687869	4249362.281179	429.062025	414.532511	176.946110	2.582408	0.000001	286.679528	4.796565	-114.731800	-21.816200	0.000000
231122mapping_00003 LC.hys	323.372224	10973.581922	290.277622	2923984.145086	429.062025	351.725035	150.404517	3.752955	0.010834	240.724603	2.936228	-114.726800	-21.816200	0.000000
231122mapping_00003 LC.hys	382.291326	10973.586095	480.760151	4003358.887330	429.062025	399.410443	212.887925	2.741095	0.214238	339.046139	2.644601	-114.721800	-21.816200	0.000000
231122mapping_00003 LC.hys	451.578135	10973.603477	410.200499	5492637.004111	429.062025	471.641988	155.074562	1.997875	0.000002	348.079462	4.618848	-114.716800	-21.816200	0.000000
231122mapping_00003 LC.hys	409.231167	10973.595743	298.592420	4554168.634111	429.062025	436.794482	123.967845	2.409572	0.000005	279.938644	4.268060	-114.711800	-21.816200	0.000000
231122mapping_00003 LC.hys	431.625613	10973.542281	263.622338	5039399.370680	429.062025	462.845109	104.046541	2.177550	0.000002	284.328694	4.288580	-114.706800	-21.816200	0.000000

File: Example_Mapping_Data/Coordinate_Data/231122mapping_00005 LC.txt
Number of Data Points = 81
         
File	hc(nm)	Pmax(µN)	S(µN/nm)	A(nm^2)	hmax(nm)	heff(nm)	Er(GPa)	H(GPa)	A	hf(nm)	m	X(mm)	Y(mm)	Drift(nm/s)
231122mapping_00005 LC.hys	312.574302	10999.487663	56.229682	2744814.468703	655.837883	459.287132	30.070729	4.007370	0.006187	0.022433	2.347774	-114.656800	-21.776200	0.000000
231122mapping_00005 LC.hys	398.447577	10999.549925	218.587877	4329374.066818	655.837883	436.188290	93.078279	2.540679	0.000787	273.570792	3.231606	-114.651800	-21.776200	0.000000
231122mapping_00005 LC.hys	387.561553	10999.499347	213.708875	4108285.477377	655.837883	426.163714	93.417250	2.677394	0.052164	296.473293	2.519750	-114.646800	-21.776200	0.000000
231122mapping_00005 LC.hys	371.722956	10999.593536	216.580645	3797095.227222	655.837883	409.813595	98.475621	2.896844	0.004414	260.407137	2.941795	-114.641800	-21.776200	0.000000
231122mapping_00005 LC.hys	356.740058	10999.530715	272.170006	3514154.036772	655.837883	387.050702	128.636642	3.130065	0.000225	243.058993	3.562900	-114.636800	-21.776200	0.000000
231122mapping_00005 LC.hys	381.650802	10999.521529	304.151911	3990700.250585	655.837883	408.774225	134.896544	2.756289	0.000095	272.212137	3.776130	-114.631800	-21.776200	0.000000
231122mapping_00005 LC.hys	378.081875	10999.564816	219.144305	3920539.817943	655.837883	415.726812	98.060044	2.805625	0.065758	290.700335	2.490902	-114.626800	-21.776200	0.000000
231122mapping_00005 LC.hys	396.793583	10999.525266	163.368509	4295404.333878	655.837883	447.290732	69.839504	2.560766	0.155755	297.266726	2.228205	-114.621800	-21.776200	0.000000
231122mapping_00005 LC.hys	321.394752	10999.612402	104.567586	2890740.046624	655.837883	400.288314	54.491328	3.805120	28.828563	271.566850	1.223688	-114.616800	-21.776200	0.000000
231122mapping_00005 LC.hys	242.412258	10999.510430	74.147653	1721237.724561	655.837883	353.671784	50.073945	6.390466	0.009231	0.000000	2.384100	-114.656800	-21.781200	0.000000
231122mapping_00005 LC.hys	378.071664	10999.460991	712.342007	3920340.000041	655.837883	389.652612	318.758311	2.805742	71.920215	365.318812	1.575894	-114.651800	-21.781200	0.000000
231122mapping_00005 LC.hys	388.704576	10999.502712	548.711762	4131223.826857	655.837883	403.739113	239.188192	2.662529	0.000004	307.826767	4.784601	-114.646800	-21.781200	0.000000
231122mapping_00005 LC.hys	412.330779	10995.482839	479.609604	4619848.601282	655.837883	429.525205	197.700983	2.380053	0.042240	361.726240	2.957308	-114.641800	-21.781200	0.000000
231122mapping_00005 LC.hys	367.684111	10995.510899	418.091083	3719729.862958	655.837883	387.408600	192.065797	2.955997	0.016567	307.038105	3.055991	-114.636800	-21.781200	0.000000
231122mapping_00005 LC.hys	403.214678	10995.494184	580.162398	4428038.805565	655.837883	417.429010	244.274817	2.483152	0.199897	365.145412	2.758673	-114.631800	-21.781200	0.000000
231122mapping_00005 LC.hys	365.307013	10995.458656	362.512754	3674573.504528	655.837883	388.055437	167.553942	2.992309	0.000011	258.872854	4.259061	-114.626800	-21.781200	0.000000
231122mapping_00005 LC.hys	385.823349	10995.423162	217.788071	4073527.008495	655.837883	423.688451	95.605663	2.699239	0.004591	275.353280	2.938098	-114.621800	-21.781200	0.000000
231122mapping_00005 LC.hys	396.199392	10995.466771	204.878674	4283233.906654	655.837883	436.450531	87.709309	2.567095	0.001432	270.082899	3.099930	-114.616800	-21.781200	0.000000
231122mapping_00005 LC.hys	292.549038	10995.451883	68.529929	2427820.369571	655.837883	412.884620	38.967885	4.528940	0.002041	0.005408	2.573299	-114.656800	-21.786200	0.000000
231122mapping_00005 LC.hys	379.530889	10995.474882	654.862063	3948949.478224	655.837883	392.123780	291.973793	2.784405	54.616979	365.104148	1.609219	-114.651800	-21.786200	0.000000
231122mapping_00005 LC.hys	403.546412	10995.614006	479.034369	4434946.597502	655.837883	420.761692	201.538167	2.479311	0.223141	360.299019	2.634114	-114.646800	-21.786200	0.000000
231122mapping_00005 LC.hys	431.694915	10995.572798	613.306517	5040939.516019	655.837883	445.141176	242.023014	2.181255	0.061395	390.850643	3.028195	-114.641800	-21.786200	0.000000
231122mapping_00005 LC.hys	416.159920	10995.593679	511.418177	4701644.026149	655.837883	432.285071	208.971046	2.338670	0.000001	324.784065	5.000000	-114.636800	-21.786200	0.000000
231122mapping_00005 LC.hys	370.057005	10995.446039	542.387988	3765085.498165	655.837883	385.261221	247.660913	2.920371	0.266517	331.253257	2.664128	-114.631800	-21.786200	0.000000
231122mapping_00005 LC.hys	367.625413	10995.474401	390.654876	3718611.444752	655.837883	388.735109	179.488933	2.956876	0.113507	313.859384	2.660237	-114.626800	-21.786200	0.000000
231122mapping_00005 LC.hys	360.824776	10995.559105	235.089515	3590188.485085	655.837883	395.903624	109.928288	3.062669	0.001660	248.736837	3.146486	-114.621800	-21.786200	0.000000
231122mapping_00005 LC.hys	390.850318	10995.525631	212.985047	4174459.590126	655.837883	429.569675	92.359976	2.634000	0.000019	232.312520	3.820902	-114.616800	-21.786200	0.000000
231122mapping_00005 LC.hys	272.269576	10995.492705	88.373248	2127037.905702	655.837883	365.585367	53.686863	5.169392	0.001757	30.671214	2.691780	-114.656800	-21.791200	0.000000
231122mapping_00005 LC.hys	364.053522	10995.468379	700.084404	3650874.364895	655.837883	375.832960	324.628606	3.011736	0.056377	326.707598	3.127825	-114.651800	-21.791200	0.000000
231122mapping_00005 LC.hys	388.605346	10995.511143	537.850670	4129229.895251	655.837883	403.937917	234.510348	2.662848	0.324831	350.376540	2.619980	-114.646800	-21.791200	0.000000
231122mapping_00005 LC.hys	350.483560	10995.485749	444.370882	3399295.661735	655.837883	369.041513	213.543301	3.234636	0.000000	246.034711	4.971189	-114.641800	-21.791200	0.000000
231122mapping_00005 LC.hys	361.242043	10995.545176	431.667727	3598002.158517	655.837883	380.346225	201.629326	3.056014	0.000001	259.536534	4.742798	-114.636800	-21.791200	0.000000
231122mapping_00005 LC.hys	376.812338	10995.434740	563.745999	3895734.514558	655.837883	391.440515	253.060070	2.822429	0.330262	339.918619	2.641575	-114.631800	-21.791200	0.000000
231122mapping_00005 LC.hys	371.457257	10995.425215	498.993373	3791980.863473	655.837883	387.983667	227.036947	2.899652	0.000001	277.814046	4.999708	-114.626800	-21.791200	0.000000
231122mapping_00005 LC.hys	389.448584	10995.509791	360.822753	4146189.428510	655.837883	412.303662	157.001635	2.651955	0.048401	327.631132	2.778568	-114.621800	-21.791200	0.000000
231122mapping_00005 LC.hys	400.918541	10995.458682	254.241902	4380375.153859	655.837883	433.354556	107.628256	2.510164	0.000016	262.350897	3.954023	-114.616800	-21.791200	0.000000
231122mapping_00005 LC.hys	358.830220	10995.498145	71.929088	3552957.828956	655.837883	473.479575	33.809937	3.094745	0.000057	0.048311	3.097038	-114.656800	-21.796200	0.000000
231122mapping_00005 LC.hys	397.214620	10995.470463	637.438101	4304038.745913	655.837883	410.151724	272.229234	2.554687	21.129938	378.828682	1.815884	-114.651800	-21.796200	0.000000
231122mapping_00005 LC.hys	408.212387	10995.585077	572.181101	4532684.823229	655.837883	422.625112	238.117095	2.425844	0.256307	370.722972	2.700850	-114.646800	-21.796200	0.000000
231122mapping_00005 LC.hys	385.252458	10995.539115	470.648208	4062143.669068	655.837883	402.774366	206.896716	2.706832	0.000001	285.961649	5.000000	-114.641800	-21.796200	0.000000
231122mapping_00005 LC.hys	381.541024	10984.551856	478.348842	3988532.756831	655.837883	398.763630	212.213483	2.754033	0.036185	330.198960	2.985814	-114.636800	-21.796200	0.000000
231122mapping_00005 LC.hys	359.616345	10984.538009	530.102249	3567608.206375	655.837883	375.157504	248.659982	3.078964	0.378646	321.655669	2.581942	-114.631800	-21.796200	0.000000
231122mapping_00005 LC.hys	368.027250	10984.514515	442.448362	3726271.388784	655.837883	386.647244	203.076738	2.947857	0.000002	270.319596	4.685594	-114.626800	-21.796200	0.000000
231122mapping_00005 LC.hys	370.180989	10984.560266	272.026407	3767463.007600	655.837883	400.466358	124.171348	2.915639	0.000032	243.528268	3.886483	-114.621800	-21.796200	0.000000
231122mapping_00005 LC.hys	362.845832	10984.568151	229.215327	3628114.791884	655.837883	398.787696	106.619827	3.027624	0.000016	212.433493	3.888659	-114.616800	-21.796200	0.000000
231122mapping_00005 LC.hys	376.961411	10984.553705	81.811474	3898643.088792	655.837883	477.661409	36.710670	2.817533	0.003870	135.730853	2.546653	-114.656800	-21.801200	0.000000
231122mapping_00005 LC.hys	322.542973	10984.554398	474.558147	2910019.679116	655.837883	339.903155	246.476943	3.774735	12.968125	298.099852	1.805999	-114.651800	-21.801200	0.000000
231122mapping_00005 LC.hys	289.593963	10984.552346	455.546064	2382723.783246	655.837883	307.678664	261.475063	4.610082	0.000009	199.827384	4.472756	-114.646800	-21.801200	0.000000
231122mapping_00005 LC.hys	272.716361	10984.552559	302.826708	2133445.241082	655.837883	299.921406	183.691159	5.148739	0.035611	200.286444	2.746778	-114.641800	-21.801200	0.000000
231122mapping_00005 LC.hys	384.511670	10984.575371	474.793245	4047396.704280	655.837883	401.863289	209.098767	2.713985	0.000001	286.185828	5.000000	-114.636800	-21.801200	0.000000
231122mapping_00005 LC.hys	369.469662	10984.550549	584.198730	3753833.028699	655.837883	383.571735	267.151712	2.926222	0.000002	291.017335	4.922383	-114.631800	-21.801200	0.000000
231122mapping_00005 LC.hys	394.405636	10984.545716	548.784048	4246599.660217	655.837883	409.417751	235.947645	2.586669	0.169347	354.142955	2.761509	-114.626800	-21.801200	0.000000
231122mapping_00005 LC.hys	353.380857	10984.593579	258.481863	3452243.930261	655.837883	385.253288	123.257730	3.181871	0.000154	232.473431	3.595110	-114.621800	-21.801200	0.000000
231122mapping_00005 LC.hys	347.288751	10984.610418	198.707871	3341392.394215	655.837883	388.748899	96.313277	3.287435	0.000529	209.291235	3.246328	-114.616800	-21.801200	0.000000
231122mapping_00005 LC.hys	290.742321	10984.576294	81.397074	2400197.189614	655.837883	391.955200	46.550051	4.576531	0.002211	37.517830	2.626425	-114.656800	-21.806200	0.000000
231122mapping_00005 LC.hys	369.075770	10984.553474	603.675136	3746296.307175	655.837883	382.722871	276.335738	2.932110	72.139718	355.151705	1.515221	-114.651800	-21.806200	0.000000
231122mapping_00005 LC.hys	414.913906	10984.575972	653.792019	4674947.857332	655.837883	427.514904	267.908231	2.349668	0.000601	360.661963	3.979027	-114.646800	-21.806200	0.000000
231122mapping_00005 LC.hys	376.595737	10984.566445	389.591755	3891510.339254	655.837883	397.742039	174.978823	2.822700	0.007164	308.361158	3.170089	-114.641800	-21.806200	0.000000
231122mapping_00005 LC.hys	343.283894	10984.582309	432.787058	3269521.811940	655.837883	362.319669	212.064012	3.359691	0.000001	237.409895	4.921383	-114.636800	-21.806200	0.000000
231122mapping_00005 LC.hys	357.675073	10984.562564	595.302895	3531485.810703	655.837883	371.514115	280.668769	3.110465	0.000006	283.308923	4.780236	-114.631800	-21.806200	0.000000
231122mapping_00005 LC.hys	376.827053	10984.582873	389.190406	3896021.560279	655.837883	397.995193	174.697335	2.819436	0.071976	320.546052	2.744070	-114.626800	-21.806200	0.000000
231122mapping_00005 LC.hys	368.226740	10984.599206	274.853026	3730077.116668	655.837883	398.200758	126.088781	2.944872	0.000070	247.784705	3.763661	-114.621800	-21.806200	0.000000
231122mapping_00005 LC.hys	347.592741	10984.620507	204.667145	3346880.196775	655.837883	387.845735	99.120361	3.282048	0.018979	244.434679	2.672057	-114.616800	-21.806200	0.000000
231122mapping_00005 LC.hys	118.247843	10984.549106	77.737719	504534.081279	655.837883	224.224863	96.966421	21.771669	2.044662	0.000000	1.586841	-114.656800	-21.811200	0.000000
231122mapping_00005 LC.hys	392.263588	10984.584693	552.244013	4203060.931641	655.837883	407.181700	238.661850	2.613473	39.765420	374.978582	1.618994	-114.651800	-21.811200	0.000000
231122mapping_00005 LC.hys	430.677354	10984.553889	627.948142	5018349.524180	655.837883	443.796933	248.358001	2.188878	0.013090	385.185212	3.350625	-114.646800	-21.811200	0.000000
231122mapping_00005 LC.hys	358.930517	10984.543812	354.347623	3554825.275062	655.837883	382.180025	166.515713	3.090038	0.000010	249.945535	4.265719	-114.641800	-21.811200	0.000000
231122mapping_00005 LC.hys	368.752541	10984.600778	367.693698	3740117.376243	655.837883	391.158284	168.452864	2.936967	0.053630	308.417449	2.769630	-114.636800	-21.811200	0.000000
231122mapping_00005 LC.hys	343.481004	10984.579528	499.718412	3273040.518581	655.837883	359.967158	244.728466	3.356078	0.000012	261.195857	4.493375	-114.631800	-21.811200	0.000000
231122mapping_00005 LC.hys	346.204573	10973.578569	385.962624	3321857.465823	655.837883	367.528357	187.624515	3.303447	0.013540	280.841268	3.048958	-114.626800	-21.811200	0.000000
231122mapping_00005 LC.hys	354.125429	10973.565336	257.320632	3465918.188057	655.837883	386.109549	122.461700	3.166135	0.000358	238.854352	3.453007	-114.621800	-21.811200	0.000000
231122mapping_00005 LC.hys	370.587080	10973.599281	230.827423	3775255.508929	655.837883	406.242287	105.256532	2.906717	0.000126	236.860345	3.562915	-114.616800	-21.811200	0.000000
231122mapping_00005 LC.hys	404.767387	10973.490551	102.426265	4460418.210171	655.837883	485.119022	42.969309	2.460193	0.021082	230.553792	2.376105	-114.656800	-21.816200	0.000000
231122mapping_00005 LC.hys	421.889689	10973.559973	614.977021	4825395.383197	655.837883	435.272579	248.043165	2.274127	8.030890	399.310758	2.015362	-114.651800	-21.816200	0.000000
231122mapping_00005 LC.hys	414.099947	10973.535865	629.850494	4657550.108156	655.837883	427.166782	258.579169	2.356075	0.000062	350.847328	4.380525	-114.646800	-21.816200	0.000000
231122mapping_00005 LC.hys	320.505382	10973.553755	444.033381	2875851.608828	655.837883	339.040396	231.988904	3.815758	0.019801	263.471212	3.057828	-114.641800	-21.816200	0.000000
231122mapping_00005 LC.hys	364.117206	10973.532391	399.775718	3652076.537447	655.837883	384.704123	185.345184	3.004738	0.000000	247.458013	5.000000	-114.636800	-21.816200	0.000000
231122mapping_00005 LC.hys	379.929694	10973.543862	591.544556	3956786.770458	655.837883	393.842692	263.482009	2.773347	0.000002	301.097240	4.999576	-114.631800	-21.816200	0.000000
231122mapping_00005 LC.hys	395.029732	10973.561442	521.369526	4259327.635540	655.837883	410.815410	223.825698	2.576360	0.000001	305.577561	5.000000	-114.626800	-21.816200	0.000000
231122mapping_00005 LC.hys	392.641296	10973.537284	288.209143	4210721.632322	655.837883	421.197479	124.441236	2.606094	0.000021	268.959298	3.998386	-114.621800	-21.816200	0.000000
231122mapping_00005 LC.hys	357.406548	10973.573337	212.040436	3526503.904174	655.837883	396.220749	100.041762	3.111743	0.000211	218.679126	3.430606	-114.616800	-21.816200	0.000000

File: Example_Mapping_Data/Coordinate_Data/231122mapping_00006 LC.txt
Number of Data Points = 81
         
File	hc(nm)	Pmax(µN)	S(µN/nm)	A(nm^2)	hmax(nm)	heff(nm)	Er(GPa)	H(GPa)	A	hf(nm)	m	X(mm)	Y(mm)	Drift(nm/s)
231122mapping_00006 LC.hys	413.470116	10999.583715	58.743828	4644110.438689	858.178686	553.905086	24.151594	2.368502	0.013232	131.718967	2.254706	-114.746800	-21.731200	0.000000
231122mapping_00006 LC.hys	337.080772	10999.533936	189.410746	3159769.727182	858.178686	380.635061	94.408637	3.481119	0.000259	186.940281	3.335402	-114.741800	-21.731200	0.000000
231122mapping_00006 LC.hys	346.878667	10999.534311	247.512125	3333996.588951	858.178686	380.208957	120.101583	3.299204	0.105253	270.815441	2.461579	-114.736800	-21.731200	0.000000
231122mapping_00006 LC.hys	391.447452	10999.446278	244.010885	4186532.159725	858.178686	425.255718	105.661510	2.627341	0.000345	270.742430	3.427711	-114.731800	-21.731200	0.000000
231122mapping_00006 LC.hys	393.364795	10999.550058	276.306371	4225415.405838	858.178686	423.221734	119.094312	2.603188	0.000089	274.875425	3.726428	-114.726800	-21.731200	0.000000
231122mapping_00006 LC.hys	412.215554	10999.595208	349.007801	4617398.497492	858.178686	435.853124	143.903476	2.382206	0.079588	351.694887	2.670269	-114.721800	-21.731200	0.000000
231122mapping_00006 LC.hys	337.190123	10999.597435	316.277982	3161687.985324	858.178686	363.273817	157.595671	3.479027	0.000004	213.093767	4.318217	-114.716800	-21.731200	0.000000
231122mapping_00006 LC.hys	307.348321	10999.558398	153.597607	2660173.631950	858.178686	361.057939	83.438077	4.134902	1.030524	225.713280	1.889950	-114.711800	-21.731200	0.000000
231122mapping_00006 LC.hys	336.503250	10999.561027	120.077912	3149648.601051	858.178686	405.205900	59.946924	3.492314	17.912159	282.858622	1.335617	-114.706800	-21.731200	0.000000
231122mapping_00006 LC.hys	411.331484	10999.540466	78.576450	4598621.836673	858.178686	516.320388	32.464849	2.391921	0.009204	179.679398	2.404833	-114.746800	-21.736200	0.000000
231122mapping_00006 LC.hys	385.860301	10999.557841	669.851572	4074264.369398	858.178686	398.175967	294.028079	2.699765	84.518301	373.300355	1.514876	-114.741800	-21.736200	0.000000
231122mapping_00006 LC.hys	414.199495	10999.530499	544.069218	4659676.095494	858.178686	429.362359	223.311516	2.360578	0.325376	376.280542	2.625583	-114.736800	-21.736200	0.000000
231122mapping_00006 LC.hys	369.897421	10995.494340	377.087878	3762026.457325	858.178686	391.766649	172.252874	2.922758	0.035479	308.411724	2.858637	-114.731800	-21.736200	0.000000
231122mapping_00006 LC.hys	373.327615	10995.423403	377.807906	3828057.258986	858.178686	395.155023	171.086861	2.872325	0.000000	249.638966	5.000000	-114.726800	-21.736200	0.000000
231122mapping_00006 LC.hys	371.426589	10995.440565	610.218696	3791390.766508	858.178686	384.940729	277.664951	2.900107	0.000002	294.847020	4.999969	-114.721800	-21.736200	0.000000
231122mapping_00006 LC.hys	386.831360	10995.504920	462.649247	4093665.745951	858.178686	404.656156	202.595829	2.685980	0.000001	288.277052	4.896792	-114.716800	-21.736200	0.000000
231122mapping_00006 LC.hys	371.605396	10995.435173	237.555220	3794831.915373	858.178686	406.319751	108.044617	2.897476	0.002438	263.405467	3.087648	-114.711800	-21.736200	0.000000
231122mapping_00006 LC.hys	316.397871	10995.512963	142.804943	2807598.466210	858.178686	374.145415	75.511061	3.916341	5.269318	251.728291	1.589900	-114.706800	-21.736200	0.000000
231122mapping_00006 LC.hys	334.172875	10995.563355	79.199817	3108976.359349	858.178686	438.297769	39.796996	3.536715	0.000050	0.071760	3.156493	-114.746800	-21.741200	0.000000
231122mapping_00006 LC.hys	322.681628	10995.573846	579.241000	2912352.240302	858.178686	336.918673	300.726827	3.775496	0.000136	257.822188	4.166761	-114.741800	-21.741200	0.000000
231122mapping_00006 LC.hys	403.395349	10995.412555	474.536962	4431800.297011	858.178686	420.773468	199.716884	2.481026	0.000001	304.919346	5.000000	-114.736800	-21.741200	0.000000
231122mapping_00006 LC.hys	327.149384	10995.550718	273.905042	2988021.866699	858.178686	357.257129	140.392197	3.679876	0.006394	236.934274	2.997307	-114.731800	-21.741200	0.000000
231122mapping_00006 LC.hys	357.450064	10995.470560	431.166708	3527311.000008	858.178686	376.576315	203.403383	3.117239	0.047284	303.214300	2.876754	-114.726800	-21.741200	0.000000
231122mapping_00006 LC.hys	382.088460	10995.486592	541.869489	3999347.470206	858.178686	397.307282	240.068377	2.749320	0.000005	301.594168	4.716846	-114.721800	-21.741200	0.000000
231122mapping_00006 LC.hys	355.134238	10995.525683	354.149648	3484489.012703	858.178686	378.419999	168.093954	3.155563	0.000012	247.169470	4.227386	-114.716800	-21.741200	0.000000
231122mapping_00006 LC.hys	353.899300	10995.475207	241.811178	3461762.354065	858.178686	388.002795	115.149638	3.176265	0.000144	225.799416	3.567157	-114.711800	-21.741200	0.000000
231122mapping_00006 LC.hys	361.094777	10995.494293	207.761826	3595243.499768	858.178686	400.787443	97.081489	3.058345	0.000013	196.028800	3.868951	-114.706800	-21.741200	0.000000
231122mapping_00006 LC.hys	616.478286	10995.393585	79.381063	9992611.549356	858.178686	720.363834	22.249089	1.100352	0.000002	217.204218	3.632553	-114.746800	-21.746200	0.000000
231122mapping_00006 LC.hys	381.133899	10995.435794	720.440158	3980499.559774	858.178686	392.580481	319.936619	2.762326	0.012669	339.929534	3.449782	-114.741800	-21.746200	0.000000
231122mapping_00006 LC.hys	912.926576	10995.453703	756.629918	21461018.541382	858.178686	923.825683	144.708211	0.512345	0.000170	860.759064	4.339802	-114.736800	-21.746200	0.000000
231122mapping_00006 LC.hys	431.660985	10995.468692	554.051136	5040185.450647	858.178686	446.545174	218.656011	2.181560	0.064107	387.818431	2.959184	-114.731800	-21.746200	0.000000
231122mapping_00006 LC.hys	375.636710	10995.507299	426.781991	3872835.267654	858.178686	394.959528	192.143811	2.839136	0.000000	266.140745	5.000000	-114.726800	-21.746200	0.000000
231122mapping_00006 LC.hys	366.171193	10995.502233	431.404425	3690957.452436	858.178686	385.286960	198.952731	2.979038	0.069419	313.810372	2.804357	-114.721800	-21.746200	0.000000
231122mapping_00006 LC.hys	415.355010	10995.503678	521.123712	4684389.833900	858.178686	431.179712	213.328632	2.347265	0.000001	327.134204	4.931159	-114.716800	-21.746200	0.000000
231122mapping_00006 LC.hys	393.730405	10995.519120	287.811005	4232850.561363	858.178686	422.383372	123.944071	2.597663	0.000005	260.887195	4.227211	-114.711800	-21.746200	0.000000
231122mapping_00006 LC.hys	387.463352	10995.498396	282.417995	4106317.789833	858.178686	416.663417	123.481221	2.677703	0.000003	249.373268	4.296826	-114.706800	-21.746200	0.000000
231122mapping_00006 LC.hys	509.281227	10995.575826	130.564199	6914307.538485	858.178686	572.443119	43.993102	1.590264	0.000004	255.085564	3.768382	-114.746800	-21.751200	0.000000
231122mapping_00006 LC.hys	340.255494	10995.451562	584.989794	3215702.099576	858.178686	354.352473	289.031524	3.419300	69.391568	325.912674	1.513079	-114.741800	-21.751200	0.000000
231122mapping_00006 LC.hys	410.358896	10995.496442	548.108045	4578009.849511	858.178686	425.404510	226.966962	2.401807	0.036488	363.950123	3.063404	-114.736800	-21.751200	0.000000
231122mapping_00006 LC.hys	402.541642	10995.449271	381.232225	4414040.743919	858.178686	424.173043	160.770463	2.491017	0.128971	348.488752	2.624112	-114.731800	-21.751200	0.000000
231122mapping_00006 LC.hys	338.804200	10984.566605	367.188157	3190071.198543	858.178686	361.240721	182.147538	3.443361	0.000003	227.168551	4.481716	-114.726800	-21.751200	0.000000
231122mapping_00006 LC.hys	347.863032	10984.536656	423.638712	3351763.501933	858.178686	367.309797	205.018845	3.277241	0.006840	283.619734	3.227660	-114.721800	-21.751200	0.000000
231122mapping_00006 LC.hys	339.192062	10984.539492	337.887546	3196910.912397	858.178686	363.574153	167.433265	3.435985	0.000034	232.843063	4.021325	-114.716800	-21.751200	0.000000
231122mapping_00006 LC.hys	362.865379	10984.538789	272.059196	3628482.585355	858.178686	393.147039	126.542298	3.027309	0.000042	237.940763	3.844066	-114.711800	-21.751200	0.000000
231122mapping_00006 LC.hys	102.026243	10984.597888	60.066174	400872.549347	858.178686	239.182448	84.054629	27.401721	8.504331	0.000008	1.307902	-114.706800	-21.751200	0.000000
231122mapping_00006 LC.hys	438.540413	10984.583701	81.353391	5194242.982891	858.178686	539.807707	31.626371	2.114761	0.009646	214.332926	2.410513	-114.746800	-21.756200	0.000000
231122mapping_00006 LC.hys	362.032835	10984.602552	557.292143	3612834.090747	858.178686	376.815839	259.772838	3.040439	127.154063	350.072339	1.356803	-114.741800	-21.756200	0.000000
231122mapping_00006 LC.hys	373.854694	10984.567588	492.251170	3838255.126572	858.178686	390.590918	222.615124	2.861865	0.000001	281.155462	4.904129	-114.736800	-21.756200	0.000000
231122mapping_00006 LC.hys	376.846443	10984.583866	382.871722	3896399.831705	858.178686	398.363931	171.852701	2.819162	0.047906	317.704579	2.811411	-114.731800	-21.756200	0.000000
231122mapping_00006 LC.hys	359.705817	10984.579660	413.574730	3569277.569637	858.178686	379.625880	193.953965	3.077536	0.044230	303.474079	2.867152	-114.726800	-21.756200	0.000000
231122mapping_00006 LC.hys	345.821000	10984.559089	581.054224	3314960.114338	858.178686	359.999400	282.756331	3.313632	0.172522	307.263785	2.789575	-114.721800	-21.756200	0.000000
231122mapping_00006 LC.hys	387.126353	10984.531617	471.749524	4099568.852540	858.178686	404.589855	206.432089	2.679436	0.000001	290.237737	4.911048	-114.716800	-21.756200	0.000000
231122mapping_00006 LC.hys	373.263302	10984.589496	284.442951	3826813.878401	858.178686	402.226727	128.828317	2.870427	0.000034	251.434522	3.904723	-114.711800	-21.756200	0.000000
231122mapping_00006 LC.hys	364.026658	10984.567354	220.315337	3650367.321622	858.178686	401.420449	102.167149	3.009168	0.000194	228.647199	3.465280	-114.706800	-21.756200	0.000000
231122mapping_00006 LC.hys	401.822263	10984.580943	82.684613	4399103.621887	858.178686	501.459129	34.928298	2.497004	0.002087	150.623462	2.640857	-114.746800	-21.761200	0.000000
231122mapping_00006 LC.hys	375.564365	10984.590222	610.757278	3871428.330025	858.178686	389.053263	275.022273	2.837348	75.680146	361.928113	1.508193	-114.741800	-21.761200	0.000000
231122mapping_00006 LC.hys	347.599705	10984.575257	526.893594	3347005.980237	858.178686	363.235560	255.169935	3.281911	0.000012	268.518043	4.543285	-114.736800	-21.761200	0.000000
231122mapping_00006 LC.hys	354.627554	10984.588883	389.156551	3475155.342394	858.178686	375.797548	184.957550	3.160891	0.012924	289.375580	3.061714	-114.731800	-21.761200	0.000000
231122mapping_00006 LC.hys	390.317892	10984.539286	392.328169	4163710.181437	858.178686	411.316651	170.350759	2.638161	0.006005	321.546551	3.206265	-114.726800	-21.761200	0.000000
231122mapping_00006 LC.hys	372.413591	10984.549065	584.200508	3810405.459486	858.178686	386.515619	265.161925	2.882777	0.000004	295.679237	4.831028	-114.721800	-21.761200	0.000000
231122mapping_00006 LC.hys	370.007039	10984.580252	421.347969	3764127.571623	858.178686	389.559608	192.417056	2.918227	0.138800	320.198622	2.660558	-114.716800	-21.761200	0.000000
231122mapping_00006 LC.hys	376.606464	10984.574977	308.835266	3891719.480225	858.178686	403.282275	138.704628	2.822551	0.000006	252.143721	4.249315	-114.711800	-21.761200	0.000000
231122mapping_00006 LC.hys	365.833420	10984.556847	237.113492	3684549.223600	858.178686	400.578037	109.445753	2.981249	0.000042	226.511170	3.757421	-114.706800	-21.761200	0.000000
231122mapping_00006 LC.hys	178.939785	10984.534850	100.169532	1004844.605156	858.178686	261.184366	88.536229	10.931576	0.035066	10.058019	2.290057	-114.746800	-21.766200	0.000000
231122mapping_00006 LC.hys	362.351683	10984.533311	629.100458	3618823.097098	858.178686	375.447207	293.002383	3.035388	89.240363	349.605545	1.479990	-114.741800	-21.766200	0.000000
231122mapping_00006 LC.hys	387.292217	10984.562378	579.207064	4102889.842066	858.178686	401.515838	253.351657	2.677275	0.315811	350.964476	2.665532	-114.736800	-21.766200	0.000000
231122mapping_00006 LC.hys	382.258137	10984.536513	452.823950	4002702.487413	858.178686	400.451527	200.533790	2.744280	0.000000	279.162265	5.000000	-114.731800	-21.766200	0.000000
231122mapping_00006 LC.hys	378.635665	10984.598435	398.367098	3931385.262557	858.178686	399.316211	178.010446	2.794078	0.000000	261.445908	5.000000	-114.726800	-21.766200	0.000000
231122mapping_00006 LC.hys	340.801551	10984.575595	579.961872	3225372.857184	858.178686	355.006677	286.117425	3.405676	0.000002	261.850519	4.918444	-114.721800	-21.766200	0.000000
231122mapping_00006 LC.hys	419.794371	10973.527777	385.458197	4779952.226436	858.178686	441.145962	156.206944	2.295740	0.003454	347.299143	3.296481	-114.716800	-21.766200	0.000000
231122mapping_00006 LC.hys	376.068882	10973.567840	285.240008	3881245.278244	858.178686	404.922393	128.280228	2.827332	0.000033	254.310464	3.914912	-114.711800	-21.766200	0.000000
231122mapping_00006 LC.hys	373.684599	10973.529851	235.084805	3834962.646308	858.178686	408.693869	106.360120	2.861444	0.000014	225.452831	3.925554	-114.706800	-21.766200	0.000000
231122mapping_00006 LC.hys	501.493631	10973.519587	92.691130	6712820.983748	858.178686	590.284648	31.697169	1.634711	0.000000	90.567743	4.221009	-114.746800	-21.771200	0.000000
231122mapping_00006 LC.hys	386.634059	10973.596432	655.309519	4089719.965755	858.178686	399.193311	287.100877	2.683215	0.029986	345.371483	3.214074	-114.741800	-21.771200	0.000000
231122mapping_00006 LC.hys	382.192963	10973.569862	445.124863	4001413.620287	858.178686	400.682555	197.155982	2.742423	0.000000	277.418604	5.000000	-114.736800	-21.771200	0.000000
231122mapping_00006 LC.hys	393.672926	10973.558520	293.202459	4231681.216510	858.178686	421.742844	126.283312	2.593191	0.013845	313.268111	2.898336	-114.731800	-21.771200	0.000000
231122mapping_00006 LC.hys	364.657161	10973.561886	310.623925	3662277.360916	858.178686	391.152774	143.811665	2.996377	0.078538	298.693888	2.617194	-114.726800	-21.771200	0.000000
231122mapping_00006 LC.hys	369.244642	10973.532197	581.332520	3749526.557665	858.178686	383.402029	265.993626	2.926645	0.000003	291.922447	4.846211	-114.721800	-21.771200	0.000000
231122mapping_00006 LC.hys	411.730618	10973.543972	462.359760	4607094.207845	858.178686	429.530952	190.854020	2.381880	0.131565	364.994301	2.719190	-114.716800	-21.771200	0.000000
231122mapping_00006 LC.hys	363.407929	10973.562691	304.004874	3638698.830829	858.178686	390.480429	141.202478	3.015793	0.000029	246.979373	3.975466	-114.711800	-21.771200	0.000000
231122mapping_00006 LC.hys	393.716690	10973.542174	263.604392	4232571.527176	858.178686	424.938312	113.523381	2.592642	0.000001	241.379085	4.409426	-114.706800	-21.771200	0.000000
