Repository: HannahCarolyn/Premier_Nanoindentation

- Details of file structure -

* Need to add note about check of column headers in these files

Within your base directory, have four folders named: Area_Function, Coordinate_Data, Indent_Data,
Load_Function. 

Inside the Area_Function folder you should have a single file created from the tip calibration
on the Hysitron Triboscan software. Change the file extension of this file from .ara to .txt. 
This file can have any name.

If using mapping data, within the Indent_Data folder you should have the output text files from 
the XPM analysis sub-tab in the Hysitron Triboscan software (file --> export curves to text). 
These files have the depth and load data for each indent.

File: Example_Mapping_Data/Coordinate_Data/231122mapping_00007 LC.txt
Number of Data Points = 81
         
File	hc(nm)	Pmax(µN)	S(µN/nm)	A(nm^2)	hmax(nm)	heff(nm)	Er(GPa)	H(GPa)	A	hf(nm)	m	X(mm)	Y(mm)	Drift(nm/s)
231122mapping_00007 LC.hys	546.584346	10999.501046	90.231017	7921047.803483	757.377819	638.012173	28.405299	1.388642	0.000151	265.305995	3.057380	-114.701700	-21.731200	0.000000
231122mapping_00007 LC.hys	428.921018	10999.550426	918.881737	4979479.265954	757.377819	437.898956	364.840031	2.208976	0.000015	378.077261	4.997392	-114.696700	-21.731200	0.000000
231122mapping_00007 LC.hys	331.831467	10999.440697	242.895650	3068382.485613	757.377819	365.794943	122.856975	3.584768	0.000309	209.848170	3.443702	-114.691700	-21.731200	0.000000
231122mapping_00007 LC.hys	354.762662	10999.475172	222.660142	3477642.926106	757.377819	391.812878	105.787613	3.162911	0.006113	248.506956	2.900913	-114.686700	-21.731200	0.000000
231122mapping_00007 LC.hys	395.012179	10999.531574	281.720960	4258969.374657	757.377819	424.295228	120.948846	2.582674	0.000056	275.329231	3.815330	-114.681700	-21.731200	0.000000
231122mapping_00007 LC.hys	404.696591	10999.571395	321.573493	4458939.273737	757.377819	430.350691	134.927133	2.466858	0.000023	291.771843	4.051366	-114.676700	-21.731200	0.000000
231122mapping_00007 LC.hys	363.323714	10999.525204	212.370337	3637112.088747	757.377819	402.169270	98.662097	3.024247	0.026846	265.961773	2.629789	-114.671700	-21.731200	0.000000
231122mapping_00007 LC.hys	351.630231	10999.511632	155.495629	3420201.429449	757.377819	404.684029	74.495008	3.216042	1.382094	274.242190	1.844003	-114.666700	-21.731200	0.000000
231122mapping_00007 LC.hys	376.656428	10999.600568	142.723783	3892693.715814	757.377819	434.458291	64.092330	2.825704	1.762995	297.553046	1.776395	-114.661700	-21.731200	0.000000
231122mapping_00007 LC.hys	354.498503	10999.505154	115.311259	3472780.112183	757.377819	426.040770	54.823644	3.167349	0.008849	182.456628	2.553569	-114.701700	-21.736200	0.000000
231122mapping_00007 LC.hys	363.364559	10999.551580	695.993488	3637881.636009	757.377819	375.217635	323.307458	3.023614	35.650981	347.846036	1.731930	-114.696700	-21.736200	0.000000
231122mapping_00007 LC.hys	416.798225	10999.479061	800.498592	4715349.664269	757.377819	427.103814	326.616747	2.332696	0.002053	373.606052	3.893356	-114.691700	-21.736200	0.000000
231122mapping_00007 LC.hys	354.731423	10995.468969	374.821320	3477067.678553	757.377819	376.732844	178.095335	3.162282	0.073742	296.938848	2.720074	-114.686700	-21.736200	0.000000
231122mapping_00007 LC.hys	402.173329	10995.545947	466.757465	4406389.922012	757.377819	419.841304	197.008352	2.495364	0.000000	302.054801	5.000000	-114.681700	-21.736200	0.000000
231122mapping_00007 LC.hys	398.545077	10995.498173	487.302236	4331380.752161	757.377819	415.468093	207.453159	2.538567	0.155700	354.240128	2.713522	-114.676700	-21.736200	0.000000
231122mapping_00007 LC.hys	372.223230	10995.534729	341.584729	3806734.370023	757.377819	396.365559	155.116140	2.888443	0.000016	262.637814	4.154355	-114.671700	-21.736200	0.000000
231122mapping_00007 LC.hys	369.765641	10995.454778	200.454257	3759501.341642	757.377819	410.905157	91.597789	2.924711	0.022976	266.613675	2.630527	-114.666700	-21.736200	0.000000
231122mapping_00007 LC.hys	361.849824	10995.543320	209.812585	3609398.828163	757.377819	401.154700	97.847318	3.046364	0.001324	237.384436	3.124999	-114.661700	-21.736200	0.000000
231122mapping_00007 LC.hys	311.609871	10995.413648	85.128427	2729092.599176	757.377819	408.481862	45.656257	4.028963	0.000061	0.062693	3.162053	-114.701700	-21.741200	0.000000
231122mapping_00007 LC.hys	387.262385	10995.481182	603.107639	4102292.423392	757.377819	400.935916	263.825245	2.680326	3.877569	361.494492	2.163382	-114.696700	-21.741200	0.000000
231122mapping_00007 LC.hys	397.198070	10995.472189	540.334370	4303699.168742	757.377819	412.460109	230.768469	2.554889	0.180564	356.705440	2.739870	-114.691700	-21.741200	0.000000
231122mapping_00007 LC.hys	403.719010	10995.497301	601.912408	4438542.797372	757.377819	417.419713	253.132506	2.477276	0.000002	326.081694	5.000000	-114.686700	-21.741200	0.000000
231122mapping_00007 LC.hys	342.573825	10995.414634	417.508815	3256861.932091	757.377819	362.325650	204.974957	3.376076	0.035361	285.586713	2.913868	-114.681700	-21.741200	0.000000
231122mapping_00007 LC.hys	373.686205	10995.442587	616.032719	3834993.716707	757.377819	387.072802	278.712393	2.867134	0.188438	337.016720	2.804451	-114.676700	-21.741200	0.000000
231122mapping_00007 LC.hys	365.146586	10995.529462	381.120571	3671536.045542	757.377819	386.784481	176.227354	2.994804	0.142380	311.617760	2.605385	-114.671700	-21.741200	0.000000
231122mapping_00007 LC.hys	354.962520	10995.409171	227.313675	3481324.357907	757.377819	391.240834	107.941425	3.158398	0.000845	234.477475	3.240848	-114.666700	-21.741200	0.000000
231122mapping_00007 LC.hys	309.932691	10995.474190	193.777609	2701861.441002	757.377819	352.489752	104.449625	4.069592	0.000663	171.107041	3.196580	-114.661700	-21.741200	0.000000
231122mapping_00007 LC.hys	278.333543	10995.479460	59.945444	2214844.225760	757.377819	415.902124	35.687770	4.964448	0.012672	0.000000	2.267426	-114.701700	-21.746200	0.000000
231122mapping_00007 LC.hys	405.541572	10995.355314	694.294211	4476607.290176	757.377819	417.419126	290.739389	2.456180	0.550281	375.452471	2.649956	-114.696700	-21.746200	0.000000
231122mapping_00007 LC.hys	388.266030	10995.474843	581.751795	4122415.366294	757.377819	402.441502	253.861409	2.667241	0.153041	349.255099	2.814002	-114.691700	-21.746200	0.000000
231122mapping_00007 LC.hys	435.484176	10995.541023	659.599212	5125512.528011	757.377819	447.986702	258.134651	2.145257	0.126860	399.224421	2.925146	-114.686700	-21.746200	0.000000
231122mapping_00007 LC.hys	413.486213	10995.517779	358.643413	4644453.688493	757.377819	436.480190	147.445108	2.367451	0.014139	344.507097	2.999908	-114.681700	-21.746200	0.000000
231122mapping_00007 LC.hys	382.475249	10995.469777	524.807984	4006997.497055	757.377819	398.188810	232.287439	2.744067	0.315262	343.440576	2.613104	-114.676700	-21.746200	0.000000
231122mapping_00007 LC.hys	371.859942	10995.558798	424.517067	3799733.418853	757.377819	391.285944	192.953837	2.893771	0.036501	315.731324	2.917016	-114.671700	-21.746200	0.000000
231122mapping_00007 LC.hys	368.625919	10995.486998	276.871832	3737698.270079	757.377819	398.410875	126.885351	2.941780	0.000084	249.987851	3.737366	-114.666700	-21.746200	0.000000
231122mapping_00007 LC.hys	343.482781	10995.457471	191.601826	3273072.247788	757.377819	386.523044	93.833232	3.359369	0.000752	204.579657	3.170462	-114.661700	-21.746200	0.000000
231122mapping_00007 LC.hys	367.640923	10995.454344	92.750006	3718906.942010	757.377819	456.552946	42.612903	2.956636	0.000001	0.008954	3.851088	-114.701700	-21.751200	0.000000
231122mapping_00007 LC.hys	341.220550	10995.442056	552.379941	3232803.432852	757.377819	356.149734	272.196839	3.401210	7.586050	316.718747	1.980901	-114.696700	-21.751200	0.000000
231122mapping_00007 LC.hys	341.101338	10995.441617	394.693688	3230688.422261	757.377819	361.994961	194.557274	3.403436	0.060832	284.481338	2.782438	-114.691700	-21.751200	0.000000
231122mapping_00007 LC.hys	433.383208	10995.455368	532.035897	5078532.936890	757.377819	448.883274	209.173483	2.165085	0.111145	390.447571	2.827522	-114.686700	-21.751200	0.000000
231122mapping_00007 LC.hys	339.833806	10984.587315	419.818691	3208244.030032	757.377819	359.457612	207.664806	3.423863	0.058299	285.587541	2.823232	-114.681700	-21.751200	0.000000
231122mapping_00007 LC.hys	315.047662	10984.616217	525.544194	2785344.979338	757.377819	330.723722	279.000239	3.943718	0.000002	229.619598	4.837191	-114.676700	-21.751200	0.000000
231122mapping_00007 LC.hys	373.912281	10984.583840	556.520349	3839370.148401	757.377819	388.715761	251.643598	2.861038	0.000001	290.617121	4.970046	-114.671700	-21.751200	0.000000
231122mapping_00007 LC.hys	380.639485	10984.539795	279.225308	3970755.029169	757.377819	410.143991	124.151811	2.766360	0.000015	251.832116	4.024263	-114.666700	-21.751200	0.000000
231122mapping_00007 LC.hys	312.061854	10984.581425	204.487076	2736454.962464	757.377819	352.350151	109.523305	4.014165	0.000019	148.495563	3.794922	-114.661700	-21.751200	0.000000
231122mapping_00007 LC.hys	396.912898	10984.533072	80.514532	4297850.286472	757.377819	499.234797	34.409904	2.555820	0.004045	153.487605	2.534261	-114.701700	-21.756200	0.000000
231122mapping_00007 LC.hys	360.441512	10984.530644	595.731345	3583019.131202	757.377819	374.270561	278.843623	3.065719	40.489482	343.980050	1.642765	-114.696700	-21.756200	0.000000
231122mapping_00007 LC.hys	372.118426	10984.617868	523.341552	3804714.014895	757.377819	387.860465	237.716341	2.887107	0.259222	332.217289	2.651015	-114.691700	-21.756200	0.000000
231122mapping_00007 LC.hys	369.082995	10984.552812	542.567348	3746434.479457	757.377819	384.267128	248.358719	2.932002	0.000001	284.036910	4.950738	-114.686700	-21.756200	0.000000
231122mapping_00007 LC.hys	366.673089	10984.556446	425.447385	3700489.862659	757.377819	386.037217	195.952621	2.968406	0.112053	316.162619	2.706342	-114.681700	-21.756200	0.000000
231122mapping_00007 LC.hys	384.424252	10984.561821	575.357017	4045658.259367	757.377819	398.743050	253.441450	2.715148	0.387476	348.715786	2.620363	-114.676700	-21.756200	0.000000
231122mapping_00007 LC.hys	368.145480	10984.530413	447.558251	3728526.659191	757.377819	386.552911	205.359959	2.946078	0.000001	268.445971	4.812198	-114.671700	-21.756200	0.000000
231122mapping_00007 LC.hys	339.096059	10984.539403	278.983859	3195217.259050	757.377819	368.626099	138.281381	3.437807	0.048096	264.129611	2.653988	-114.666700	-21.756200	0.000000
231122mapping_00007 LC.hys	361.079755	10984.529131	203.573829	3594962.167113	757.377819	401.548596	95.128273	3.055534	0.024192	259.694037	2.628959	-114.661700	-21.756200	0.000000
231122mapping_00007 LC.hys	412.650449	10984.521780	94.030980	4626649.396139	757.377819	500.264035	38.732230	2.374185	0.034482	235.014898	2.270616	-114.701700	-21.761200	0.000000
231122mapping_00007 LC.hys	385.297995	10984.520989	626.785659	4063051.068475	757.377819	398.441868	275.503892	2.703515	60.305378	370.924433	1.570167	-114.696700	-21.761200	0.000000
231122mapping_00007 LC.hys	404.827601	10984.569464	611.380424	4461676.297091	757.377819	418.302725	256.446826	2.461983	0.000232	344.486980	4.108445	-114.691700	-21.761200	0.000000
231122mapping_00007 LC.hys	325.257622	10984.546122	397.480134	2955860.723961	757.377819	345.984217	204.836937	3.716192	0.071439	269.811891	2.756326	-114.686700	-21.761200	0.000000
231122mapping_00007 LC.hys	337.825023	10984.578826	343.494983	3172837.179256	757.377819	361.809170	170.856432	3.462068	0.015273	267.052999	2.963088	-114.681700	-21.761200	0.000000
231122mapping_00007 LC.hys	379.127777	10984.552721	650.360885	3941035.531264	757.377819	391.795228	290.257912	2.787225	0.035618	338.182489	3.174242	-114.676700	-21.761200	0.000000
231122mapping_00007 LC.hys	383.489729	10984.569626	627.172277	4027097.422222	757.377819	396.625557	276.901694	2.727664	0.000002	309.053369	5.000000	-114.671700	-21.761200	0.000000
231122mapping_00007 LC.hys	403.722492	10984.543456	385.697337	4438615.369270	757.377819	425.082265	162.202563	2.474768	0.035192	343.276429	2.872426	-114.666700	-21.761200	0.000000
231122mapping_00007 LC.hys	384.346451	10984.576974	230.709400	4044111.380315	757.377819	420.055584	101.645595	2.716191	0.000252	255.858454	3.448637	-114.661700	-21.761200	0.000000
231122mapping_00007 LC.hys	210.447724	10984.586284	110.013618	1335635.734652	757.377819	285.333360	84.340711	8.224238	0.041450	55.941044	2.297426	-114.701700	-21.766200	0.000000
231122mapping_00007 LC.hys	418.193186	10984.581014	611.504370	4745372.360341	757.377819	431.665593	248.713435	2.314799	68.352764	404.141214	1.532264	-114.696700	-21.766200	0.000000
231122mapping_00007 LC.hys	353.522566	10984.580964	565.069094	3454844.326374	757.377819	368.102085	269.353201	3.179472	0.056606	309.867865	2.995686	-114.691700	-21.766200	0.000000
231122mapping_00007 LC.hys	395.918680	10984.534893	547.982282	4277490.353333	757.377819	410.952745	234.750662	2.567986	0.000001	310.725646	5.000000	-114.686700	-21.766200	0.000000
231122mapping_00007 LC.hys	373.824869	10984.592322	387.935908	3837677.714518	757.377819	395.061481	175.452903	2.862302	0.039880	314.296405	2.852329	-114.681700	-21.766200	0.000000
231122mapping_00007 LC.hys	336.867677	10984.583868	630.725825	3156033.301182	757.377819	349.929514	314.560838	3.480503	0.000006	266.246147	4.805031	-114.676700	-21.766200	0.000000
231122mapping_00007 LC.hys	426.279578	10973.551289	529.548273	4921307.909751	757.377819	441.821435	211.495005	2.229804	0.000001	338.209055	5.000000	-114.671700	-21.766200	0.000000
231122mapping_00007 LC.hys	374.637681	10973.532079	287.847050	3853429.672781	757.377819	403.229772	129.919067	2.847731	0.000023	251.508399	3.979808	-114.666700	-21.766200	0.000000
231122mapping_00007 LC.hys	376.359307	10973.564221	207.841429	3886902.131559	757.377819	415.957636	93.403929	2.823216	0.019122	274.565972	2.677985	-114.661700	-21.766200	0.000000
231122mapping_00007 LC.hys	438.530003	10973.551121	113.076223	5194008.096614	757.377819	511.314212	43.959709	2.112733	0.000000	90.404807	4.337233	-114.701700	-21.771200	0.000000
231122mapping_00007 LC.hys	348.272057	10973.562203	672.564276	3359160.154312	757.377819	360.509061	325.127174	3.266758	0.016789	305.894180	3.347319	-114.696700	-21.771200	0.000000
231122mapping_00007 LC.hys	381.771206	10973.510365	770.846966	3993078.248221	757.377819	392.447947	341.781920	2.748133	0.000824	334.838648	4.046832	-114.691700	-21.771200	0.000000
231122mapping_00007 LC.hys	410.234552	10973.535175	513.537461	4575378.008932	757.377819	426.260941	212.712723	2.398389	0.130172	366.908605	2.777560	-114.686700	-21.771200	0.000000
231122mapping_00007 LC.hys	373.589279	10973.543573	313.127231	3833118.182362	757.377819	399.873028	141.703168	2.862824	0.037691	303.380162	2.753399	-114.681700	-21.771200	0.000000
231122mapping_00007 LC.hys	389.129672	10973.521583	543.152198	4139771.211843	757.377819	404.282223	236.520180	2.650756	0.000003	307.334287	4.798595	-114.676700	-21.771200	0.000000
231122mapping_00007 LC.hys	357.875423	10973.600480	548.762169	3535205.206789	757.377819	372.873178	258.589972	3.104092	0.000001	272.888147	5.000000	-114.671700	-21.771200	0.000000
231122mapping_00007 LC.hys	362.471145	10973.553485	252.551114	3621068.285294	757.377819	395.059262	117.588746	3.030474	0.000704	250.389779	3.329499	-114.666700	-21.771200	0.000000
231122mapping_00007 LC.hys	349.659572	10973.559062	212.275382	3384313.178160	757.377819	388.430762	102.234903	3.242477	0.005050	237.979082	2.910376	-114.661700	-21.771200	0.000000

File: Example_Mapping_Data/Coordinate_Data/231122mapping_00008 LC.txt
Number of Data Points = 81
         
File	hc(nm)	Pmax(µN)	S(µN/nm)	A(nm^2)	hmax(nm)	heff(nm)	Er(GPa)	H(GPa)	A	hf(nm)	m	X(mm)	Y(mm)	Drift(nm/s)
231122mapping_00008 LC.hys	372.559971	10999.577888	59.823395	3813229.587195	558.985276	510.460593	27.143098	2.884583	0.001724	41.965705	2.548003	-114.656800	-21.731200	0.000000
231122mapping_00008 LC.hys	396.001019	10999.573072	386.728197	4279174.669691	558.985276	417.333004	165.638260	2.570489	0.000000	275.119775	5.000000	-114.651800	-21.731200	0.000000
231122mapping_00008 LC.hys	386.158734	10999.460478	288.531818	4080221.967575	558.985276	414.750365	126.557138	2.695800	0.000001	245.249836	4.446245	-114.646800	-21.731200	0.000000
231122mapping_00008 LC.hys	395.225448	10999.480433	257.404784	4263323.080575	558.985276	427.274621	110.452950	2.580025	0.000065	267.705514	3.734163	-114.641800	-21.731200	0.000000
231122mapping_00008 LC.hys	358.698127	10999.545347	250.140026	3550499.110188	558.985276	391.678290	117.617871	3.098028	0.001455	250.896212	3.201517	-114.636800	-21.731200	0.000000
231122mapping_00008 LC.hys	387.147734	10999.533393	320.661669	4099996.861385	558.985276	412.874694	140.310482	2.682815	0.000009	268.588732	4.206267	-114.631800	-21.731200	0.000000
231122mapping_00008 LC.hys	350.527736	10999.545352	244.071263	3400099.867862	558.985276	384.327942	117.275054	3.235065	0.000334	229.589208	3.433531	-114.626800	-21.731200	0.000000
231122mapping_00008 LC.hys	371.140511	10999.573305	163.792553	3785888.446994	558.985276	421.507147	74.583898	2.905414	0.434243	283.341825	2.057394	-114.621800	-21.731200	0.000000
231122mapping_00008 LC.hys	316.089375	10999.551851	118.327948	2802506.015495	558.985276	385.808017	62.625165	3.924899	19.580450	263.388604	1.316930	-114.616800	-21.731200	0.000000
231122mapping_00008 LC.hys	319.704844	10999.511585	84.078981	2862483.782634	558.985276	417.822514	44.030209	3.842646	0.000047	0.002283	3.193769	-114.656800	-21.736200	0.000000
231122mapping_00008 LC.hys	389.778668	10999.576917	642.346660	4152837.816631	558.985276	402.621707	279.274841	2.648689	65.136212	375.891139	1.560996	-114.651800	-21.736200	0.000000
231122mapping_00008 LC.hys	395.574141	10999.565119	604.406763	4270446.188436	558.985276	409.223349	259.135860	2.575741	0.057779	354.056322	3.031331	-114.646800	-21.736200	0.000000
231122mapping_00008 LC.hys	434.815887	10995.440041	655.743865	5110545.267826	558.985276	447.391804	257.001374	2.151520	0.228629	400.429771	2.800712	-114.641800	-21.736200	0.000000
231122mapping_00008 LC.hys	367.005728	10995.441218	367.326482	3706814.469722	558.985276	389.456004	169.038894	2.966278	0.054133	306.627198	2.767075	-114.636800	-21.736200	0.000000
231122mapping_00008 LC.hys	304.410348	10995.445407	329.890974	2613183.678796	558.985276	329.408255	180.809104	4.207682	0.000091	201.517553	3.837042	-114.631800	-21.736200	0.000000
231122mapping_00008 LC.hys	343.721037	10995.475249	386.677727	3277328.079790	558.985276	365.047857	189.244831	3.355012	0.000004	237.424363	4.488134	-114.626800	-21.736200	0.000000
231122mapping_00008 LC.hys	338.747145	10995.432922	228.565522	3189065.695658	558.985276	374.826842	113.400199	3.447854	0.000818	218.523643	3.249124	-114.621800	-21.736200	0.000000
231122mapping_00008 LC.hys	400.468940	10995.520022	205.024333	4371072.803826	558.985276	440.691678	86.885282	2.515520	0.007850	289.460697	2.819879	-114.616800	-21.736200	0.000000
231122mapping_00008 LC.hys	326.041154	10995.455315	70.055535	2969159.759155	558.985276	443.756213	36.021393	3.703221	0.000361	0.000000	2.827312	-114.656800	-21.741200	0.000000
231122mapping_00008 LC.hys	338.577631	10995.514572	587.403307	3186079.236856	558.985276	352.616768	291.570062	3.451111	0.255632	301.780418	2.715784	-114.651800	-21.741200	0.000000
231122mapping_00008 LC.hys	370.278201	10995.510601	431.911242	3769327.672799	558.985276	389.371552	197.104886	2.917101	0.013118	309.993007	3.118044	-114.646800	-21.741200	0.000000
231122mapping_00008 LC.hys	354.589885	10995.527290	374.969478	3474461.941010	558.985276	376.582730	178.232528	3.164671	0.118737	299.418742	2.631446	-114.641800	-21.741200	0.000000
231122mapping_00008 LC.hys	354.097929	10995.519783	443.078135	3465412.643789	558.985276	372.710086	210.881105	3.172932	0.000000	248.629039	5.000000	-114.636800	-21.741200	0.000000
231122mapping_00008 LC.hys	353.724907	10995.425046	519.752875	3458559.084034	558.985276	369.591234	247.619093	3.179192	0.000008	272.440138	4.592325	-114.631800	-21.741200	0.000000
231122mapping_00008 LC.hys	387.570639	10995.468468	386.752921	4108467.558856	558.985276	408.893299	169.055187	2.676294	0.043255	328.284907	2.835307	-114.626800	-21.741200	0.000000
231122mapping_00008 LC.hys	374.916850	10995.426850	235.607571	3858847.394124	558.985276	409.918145	106.266229	2.849407	0.001037	259.361798	3.226088	-114.621800	-21.741200	0.000000
231122mapping_00008 LC.hys	343.615371	10995.450403	221.655332	3275440.295508	558.985276	380.819926	108.512100	3.356938	0.000309	212.548283	3.392158	-114.616800	-21.741200	0.000000
231122mapping_00008 LC.hys	320.231338	10995.454968	78.576892	2871271.899615	558.985276	425.180655	41.085873	3.829472	0.000114	0.089270	3.037833	-114.656800	-21.746200	0.000000
231122mapping_00008 LC.hys	373.084752	10995.525107	635.805508	3823363.019861	558.985276	386.055140	288.095415	2.875878	7.206337	350.544110	2.053391	-114.651800	-21.746200	0.000000
231122mapping_00008 LC.hys	365.744659	10995.514899	483.086738	3682866.197719	558.985276	382.815375	223.031894	2.985586	0.053599	316.452814	2.915632	-114.646800	-21.746200	0.000000
231122mapping_00008 LC.hys	336.484169	10995.516097	417.761215	3149314.492697	558.985276	356.224243	208.571483	3.491400	0.060087	282.144078	2.814585	-114.641800	-21.746200	0.000000
231122mapping_00008 LC.hys	362.078967	10995.573967	381.908126	3613700.283673	558.985276	383.672329	177.999041	3.042747	0.007814	293.197089	3.142467	-114.636800	-21.746200	0.000000
231122mapping_00008 LC.hys	384.143570	10995.475370	535.463966	4040079.016090	558.985276	399.544432	236.031599	2.721599	0.354392	346.151532	2.600158	-114.631800	-21.746200	0.000000
231122mapping_00008 LC.hys	386.008497	10995.375516	356.571442	4077222.250980	558.985276	409.135789	156.458511	2.696781	0.003459	308.928083	3.249658	-114.626800	-21.746200	0.000000
231122mapping_00008 LC.hys	375.005843	10995.531055	238.833375	3860575.265914	558.985276	409.534720	107.697056	2.848159	0.001806	264.941401	3.140704	-114.621800	-21.746200	0.000000
231122mapping_00008 LC.hys	387.539683	10995.542023	217.301431	4107847.230643	558.985276	425.489993	94.992709	2.676716	0.000034	236.283604	3.739226	-114.616800	-21.746200	0.000000
231122mapping_00008 LC.hys	287.867321	10995.396131	68.726070	2356574.092241	558.985276	407.858863	39.665761	4.665839	0.002434	0.000000	2.549298	-114.656800	-21.751200	0.000000
231122mapping_00008 LC.hys	372.796587	10995.468469	521.722383	3817796.915988	558.985276	388.603080	236.574476	2.880056	0.022905	322.760589	3.124151	-114.651800	-21.751200	0.000000
231122mapping_00008 LC.hys	358.731999	10995.544044	377.373499	3551129.516238	558.985276	380.584774	177.428332	3.096351	0.016841	293.294654	2.995848	-114.646800	-21.751200	0.000000
231122mapping_00008 LC.hys	357.724717	10995.412982	330.649463	3532407.240875	558.985276	382.665208	155.871698	3.112725	0.012036	283.397739	2.985130	-114.641800	-21.751200	0.000000
231122mapping_00008 LC.hys	339.062299	10984.600028	352.269546	3194621.776216	558.985276	362.449078	174.622501	3.438467	0.000000	206.537218	5.000000	-114.636800	-21.751200	0.000000
231122mapping_00008 LC.hys	378.746574	10984.571002	521.060415	3933559.138805	558.985276	394.557463	232.771640	2.792527	0.000008	297.775830	4.590901	-114.631800	-21.751200	0.000000
231122mapping_00008 LC.hys	373.217630	10984.544973	384.641566	3825931.030192	558.985276	394.636035	174.229814	2.871078	0.000006	268.708407	4.409559	-114.626800	-21.751200	0.000000
231122mapping_00008 LC.hys	354.747862	10984.617851	253.369729	3477370.396376	558.985276	387.263441	120.382700	3.158886	0.000333	237.430191	3.456034	-114.621800	-21.751200	0.000000
231122mapping_00008 LC.hys	307.235392	10984.620981	185.124533	2658359.548139	558.985276	351.737683	100.598602	4.132105	0.007306	186.495548	2.784836	-114.616800	-21.751200	0.000000
231122mapping_00008 LC.hys	386.131315	10984.516890	78.885288	4079674.420872	558.985276	490.566349	34.603345	2.692498	0.003497	135.776217	2.547925	-114.656800	-21.756200	0.000000
231122mapping_00008 LC.hys	364.584404	10984.607366	596.400362	3660901.994334	558.985276	378.398037	276.171383	3.000519	38.350802	347.907158	1.655478	-114.651800	-21.756200	0.000000
231122mapping_00008 LC.hys	389.224886	10984.590534	538.877323	4141686.902881	558.985276	404.513047	234.604373	2.652202	0.000001	302.622388	4.998508	-114.646800	-21.756200	0.000000
231122mapping_00008 LC.hys	365.303356	10984.553482	386.281481	3674504.249479	558.985276	386.630848	178.541566	2.989397	0.040664	305.687031	2.846460	-114.641800	-21.756200	0.000000
231122mapping_00008 LC.hys	376.731236	10984.566931	461.035184	3894152.581091	558.985276	394.600643	206.996221	2.820785	0.037181	324.082553	2.959727	-114.636800	-21.756200	0.000000
231122mapping_00008 LC.hys	402.994654	10984.586973	503.239190	4423460.193497	558.985276	419.365478	211.996271	2.483257	0.259722	361.956493	2.630090	-114.631800	-21.756200	0.000000
231122mapping_00008 LC.hys	402.623848	10984.577246	391.262653	4415749.299073	558.985276	423.679865	164.968498	2.487591	0.005130	332.906216	3.233291	-114.626800	-21.756200	0.000000
231122mapping_00008 LC.hys	379.933323	10984.592612	232.393429	3956858.123869	558.985276	415.383742	103.510268	2.776090	0.006462	277.698548	2.912910	-114.621800	-21.756200	0.000000
231122mapping_00008 LC.hys	387.666392	10984.579247	128.868424	4110386.713103	558.985276	451.595430	56.317064	2.672396	0.007943	228.681782	2.615169	-114.616800	-21.756200	0.000000
231122mapping_00008 LC.hys	363.998998	10984.575431	85.656725	3649845.277800	558.985276	460.178622	39.724557	3.009600	0.011687	152.345585	2.400454	-114.656800	-21.761200	0.000000
231122mapping_00008 LC.hys	354.174739	10984.608602	643.517374	3466824.740323	558.985276	366.976967	306.216904	3.168493	82.808740	341.277736	1.505552	-114.651800	-21.761200	0.000000
231122mapping_00008 LC.hys	399.715245	10984.523374	739.141817	4355501.167286	558.985276	410.861134	313.793205	2.521988	0.000516	349.858512	4.104829	-114.646800	-21.761200	0.000000
231122mapping_00008 LC.hys	339.603723	10984.543404	405.097415	3204178.445401	558.985276	359.940579	200.509961	3.428193	0.120741	287.618924	2.667140	-114.641800	-21.761200	0.000000
231122mapping_00008 LC.hys	369.969442	10984.598751	435.583675	3763406.858436	558.985276	388.883027	198.937125	2.918791	0.090413	319.293038	2.759524	-114.636800	-21.761200	0.000000
231122mapping_00008 LC.hys	367.525190	10984.561614	618.260293	3716702.213592	558.985276	380.850357	284.136679	2.955459	0.000004	294.060105	4.884944	-114.631800	-21.761200	0.000000
231122mapping_00008 LC.hys	401.192791	10984.595106	464.559433	4386054.346963	558.985276	418.926682	196.534640	2.504437	0.000001	305.194563	4.809948	-114.626800	-21.761200	0.000000
231122mapping_00008 LC.hys	383.112883	10984.571905	235.267097	4019625.022989	558.985276	418.130228	103.968853	2.732735	0.004045	278.153423	2.998017	-114.621800	-21.761200	0.000000
231122mapping_00008 LC.hys	391.469023	10984.580589	223.291743	4186968.586821	558.985276	428.364410	96.684675	2.623516	0.001582	274.485774	3.128006	-114.616800	-21.761200	0.000000
231122mapping_00008 LC.hys	154.440744	10984.542957	75.647386	781317.942900	558.985276	263.346123	75.825425	14.058992	0.447653	0.000000	1.813589	-114.656800	-21.766200	0.000000
231122mapping_00008 LC.hys	419.751295	10984.524130	556.877543	4779020.283512	558.985276	434.545199	225.696641	2.298489	62.769830	404.581514	1.519056	-114.651800	-21.766200	0.000000
231122mapping_00008 LC.hys	380.987279	10984.538790	621.436691	3977608.524364	558.985276	394.244308	276.070944	2.761594	0.026685	337.629194	3.202930	-114.646800	-21.766200	0.000000
231122mapping_00008 LC.hys	372.140783	10984.560147	499.802692	3805144.958753	558.985276	388.624128	227.011478	2.886765	0.000001	278.735162	5.000000	-114.641800	-21.766200	0.000000
231122mapping_00008 LC.hys	351.732819	10984.568350	359.205071	3422074.953985	558.985276	374.667980	172.041226	3.209915	0.024488	285.945697	2.901297	-114.636800	-21.766200	0.000000
231122mapping_00008 LC.hys	395.271645	10984.548124	500.518369	4264266.440095	558.985276	411.731402	214.749758	2.575953	0.280608	354.408448	2.611959	-114.631800	-21.766200	0.000000
231122mapping_00008 LC.hys	355.097392	10973.556078	399.411398	3483809.841465	558.985276	375.703131	189.595516	3.149872	0.000007	254.285925	4.419298	-114.626800	-21.766200	0.000000
231122mapping_00008 LC.hys	327.123993	10973.586973	246.220825	2987589.020832	558.985276	360.550045	126.211574	3.673058	0.000793	213.674478	3.295533	-114.621800	-21.766200	0.000000
231122mapping_00008 LC.hys	378.977986	10973.543809	243.142380	3938096.887465	558.985276	412.827116	108.555615	2.786509	0.000003	223.213299	4.201300	-114.616800	-21.766200	0.000000
231122mapping_00008 LC.hys	273.592065	10973.535228	78.674180	2146032.378340	558.985276	378.202643	47.582682	5.113406	0.011379	46.990998	2.374604	-114.656800	-21.771200	0.000000
231122mapping_00008 LC.hys	350.609258	10973.562121	571.249312	3401584.182151	558.985276	365.016578	274.422620	3.226015	13.360252	329.036378	1.873017	-114.651800	-21.771200	0.000000
231122mapping_00008 LC.hys	337.758325	10973.533992	561.557383	3171664.982818	558.985276	352.414264	279.373569	3.459865	0.000014	263.286852	4.560988	-114.646800	-21.771200	0.000000
231122mapping_00008 LC.hys	348.437548	10973.557358	414.302798	3362155.179915	558.985276	368.302652	200.190663	3.263846	0.112665	297.000171	2.692000	-114.641800	-21.771200	0.000000
231122mapping_00008 LC.hys	358.556659	10973.500958	419.922555	3547866.865798	558.985276	378.155810	197.524228	3.092986	0.087106	306.350484	2.747772	-114.636800	-21.771200	0.000000
231122mapping_00008 LC.hys	395.742073	10973.558011	571.111377	4273878.858437	558.985276	410.152867	244.762306	2.567588	0.280680	358.616975	2.682151	-114.631800	-21.771200	0.000000
231122mapping_00008 LC.hys	395.404209	10973.559576	446.453831	4266974.055918	558.985276	413.838746	191.492329	2.571743	0.115807	346.849797	2.725412	-114.626800	-21.771200	0.000000
231122mapping_00008 LC.hys	391.460133	10973.573041	255.869603	4186788.713929	558.985276	423.625656	110.793173	2.621000	0.000673	280.198282	3.344280	-114.621800	-21.771200	0.000000
231122mapping_00008 LC.hys	337.710889	10973.551557	187.233291	3170831.447083	558.985276	381.667622	93.160395	3.460780	0.000021	163.286801	3.726064	-114.616800	-21.771200	0.000000
